Repository: fxcoudert/BET_isotherms_reproducibility

# Brunauer–Emmett–Teller (BET) fitting of isotherms

This repository contains the code used for [BET adsorption isotherm fitting](https://en.wikipedia.org/wiki/BET_theory) in [our group](https://www.coudert.name). It is part of the crowd-science work performed in the following paper: [“How Reproducible are Surface Areas Calculated from the BET Equation?”](https://doi.org/10.1002/adma.202201502), J. W. M. Osterrieth et al., _Adv. Mater._, **2022**, DOI: [10.1002/adma.202201502](https://doi.org/10.1002/adma.202201502)

## Description

The code requires Python ≥ 3.6 and scientific packages `numpy`, `scipy`, and `matplotlib`. The code is stored in a module named `BET.py` and for each isotherm a Jupyter notebook is available showing the parameters chosen and the fit obtained (from [`A.ipynb`](A.ipynb) to [`R.ipynb`](R.ipynb)).

The typical criteria (from Rouquerol et al., _Is the BET Equation Applicable to Microporous Adsorbents?_) for fitting are automatically checked, and the quality of the least-square linear fit (_R_<sup>2</sup> coefficient) is displayed. Both the BET function and the Rouquerol function are also plotted for visual confirmation of the fit.

File: results.csv
Isotherm,Surface (m2/g),Pmin,Pmax,Notes
A,2132,0.001,0.02,
B,1187,0.001,0.03,
C,1569,0.001,0.1,
D,1549,0.001,0.1,
E,1386,0.0005,0.025,
F,1379,0.002,0.05,
G,626,0.001,0.02,
H,810,0.001,0.02,
I,899,0.001,0.05,
J,4048,0.001,0.05,
K,2634,0.001,0.025,Does not satisfy 1 BET condition (Rouquerol plot increasing)
L,716,0.01,0.2,Standard parameters (0.1-0.3) would technically work and give S = 733 m2/g
M,2240,0.05,0.2,Lower pressure has different slope but the BET assumptions are not met there
N,1121,0.002,0.05,Very sensitive to fit region. BET assumptions borderline. Fit in 0.02-0.1 range gives 1340 m2/g and could be justified
O,6105,0.02,0.15,
P,8689,0.08,0.2,Quite bad fit. BET assumptions barely hold. Would advise extreme caution with this value
Q,2737,0.05,0.22,Tempting to fit at lower range (0.001-0.05) giving S = 1627 m2/g but is not within BET assumptions there
R,1260,0.002,0.1,Standard parameters (0.1-0.3) would technically work and give S = 1541 m2/g but linearity is poor for lower pressure region
